Repository: jamermj/Nanowires

# Magnetoresistance Analysis Workflow for Nanowire Arrays

## Overview

This repository contains a modular analysis workflow for magnetotransport measurements collected using a Quantum Design PPMS. The notebooks process raw resistance versus magnetic field data, compute magnetoresistance (MR), generate diagnostic plots, and perform both traditional and advanced transport model fitting.

The workflow was developed to analyze nanowire-array samples exhibiting low-field orbital magnetoresistance and high-field linear magnetoresistance.

---

## Workflow Structure

### Notebook 1 — Data Processing

**Purpose:** Convert raw PPMS `.dat` files into processed MR datasets.

### Inputs

* Dataset 1 ZIP archive
* Dataset 2 ZIP archive
* Raw PPMS resistance-vs-field measurements

### Processing

For each sample:

[
MR = \frac{R-R_0}{R_0}
]

using three definitions:

* **MR+** using (R_{0,+})
* **MR−** using (R_{0,-})
* **MR_average** using

[

R_{0,\mathrm{avg}}
==================

\frac{R_{0,+}+R_{0,-}}{2}
]

Additional calculations:

* Smoothed MR curves
* First derivative (dMR/dB)
* Second derivative (d^2MR/dB^2)

### Outputs

* `*_MR_derivatives.csv`
* `R0_summary.csv`

---

### Notebook 2 — Diagnostic Plots

**Purpose:** Visualize MR behavior before fitting.

### Generated Figures

#### MR Comparison

For each sample and temperature:

* MR+
* MR−
* MR_average

#### Derivative Analysis

[
\frac{dMR}{dB}
]

[
\frac{d^2MR}{dB^2}
]

for all samples on common axes.

#### Sample Comparison

At each temperature:

* FL2-F
* GN2-2
* FL2C3
* GN2-3

are plotted together for direct comparison.

---

### Notebook 3 — Traditional Transport Fits

**Purpose:** Extract low-field and high-field transport parameters using standard fitting approaches.

### Low-Field Quadratic Fit

[
MR
==

q
+
aB^2
]

Parameters:

* (a): mobility-like quadratic coefficient
* (q): low-field offset

---

### Low-Field Sondheimer Fit

[
MR
==

c
+
\frac{(aB)^2}
{1+(bB)^2}
]

Parameters:

* (a): mobility-like parameter
* (b): crossover parameter
* (B_c = 1/b)
* (c): low-field offset

---

### High-Field Linear Fit

[
MR
==

mB
]

or

[
MR
==

mB+d
]

depending on notebook settings.

Parameters:

* (m): linear magnetoresistance slope
* (d): optional intercept

### Outputs

* Mobility trends
* Characteristic field (B_c)
* Linear MR slope
* Fit quality (R^2)

for:

* MR_average
* MR+
* MR−

---

### Notebook 4 — Advanced Piecewise and Global Models

**Purpose:** Explore physically motivated transport models.

---

#### Global Sondheimer + Linear Model

[
MR
==

c
+
\frac{(aB)^2}
{1+(bB)^2}
+
mB
]

Parameters:

* (a)
* (b)
* (m)
* (c)

---

#### Shared-Offset Piecewise Model

Low field:

[
MR
==

c
+
\frac{(aB)^2}
{1+(bB)^2}
]

High field:

[
MR
==

c
+
mB
]

A common offset is enforced between both regions.

---

#### Bc-Defined Piecewise Model

The crossover field

[

B_c
===

\frac{1}{b}
]

is extracted from the Sondheimer fit.

Low field:

[
B < B_c
]

is fit using the Sondheimer model.

High field:

[
B > B_c
]

is fit using a linear model.

Both shared-offset and two-offset implementations are available.

---

## Sample Naming

### Dataset 1

| Channel | Sample |
| ------- | ------ |
| CH2     | FL2-F  |
| CH3     | GN2-2  |

### Dataset 2

| Channel | Sample |
| ------- | ------ |
| CH2     | GN2-3  |
| CH3     | FL2C3  |

---

## Recommended Analysis Path

1. Run Notebook 1 to generate processed MR datasets.
2. Run Notebook 2 to inspect raw MR behavior.
3. Run Notebook 3 to obtain traditional transport parameters.
4. Run Notebook 4 to compare advanced physical models.
5. Use Notebook 4 trend plots for publication-quality comparisons.

---

## Typical Output Parameters

### Low-Field Transport

* Quadratic mobility-like coefficient
* Sondheimer mobility-like coefficient
* Characteristic field

[

B_c
===

\frac{1}{b}
]

### High-Field Transport

* Linear MR slope

### Model Quality

* Low-field (R^2)
* High-field (R^2)
* Global (R^2)

---

## Notes

The Sondheimer model is used here as an empirical parameterization of low-field orbital magnetoresistance. The extracted mobility-like parameters should be interpreted as effective fitting parameters rather than direct carrier mobilities unless independently validated by Hall measurements.

The workflow is designed for comparative analysis between nanowire-array samples and is particularly useful for identifying transitions between low-field orbital magnetoresistance and high-field linear magnetoresistance.

File: MR_Notebook1_Data_Processing.ipynb
<a href="https://colab.research.google.com/github/jamermj/Nanowires/blob/main/MR_Notebook1_Data_Processing.ipynb" target="_parent"><img src="https://colab.research.google.com/assets/colab-badge.svg" alt="Open In Colab"/></a>

# Notebook 1 — Data processing

Upload both raw-data ZIP files. This notebook creates MR+, MR−, MR_average, smoothed curves, derivatives, and R0 summaries.

```
import pandas as pd
import numpy as np
import matplotlib.pyplot as plt
import zipfile, os, re, shutil, glob
from google.colab import files

# ============================================================
# SETTINGS
# ============================================================

SMOOTH_WINDOW = 15

# Corrected mapping:
# Dataset 1: CH2 = FL2-F, CH3 = GN2-2
# Dataset 2: CH2 = GN2-3, CH3 = FL2C3
DATASET_CONFIGS = {
    "dataset1": {
        "match": ["GN2-2", "FL2-F", "dataset1"],
        "CH2": "FL2F",
        "CH2_label": "FL2-F",
        "CH3": "GN22",
        "CH3_label": "GN2-2"
    },
    "dataset2": {
        "match": ["GN2-3", "FL2C3", "FL2-C-3", "dataset2"],
        "CH2": "GN23",
        "CH2_label": "GN2-3",
        "CH3": "FL2C3",
        "CH3_label": "FL2C3"
    }
}

# Clean old files
for folder in ["data_files", "MR_outputs"]:
    if os.path.exists(folder):
        shutil.rmtree(folder)

input_dir = "data_files"
outdir = "MR_outputs"
os.makedirs(input_dir, exist_ok=True)
os.makedirs(outdir, exist_ok=True)

# Upload both raw-data ZIP files
uploaded = files.upload()

def identify_dataset(zipname):
    z = zipname.lower()
    for key, cfg in DATASET_CONFIGS.items():
        for term in cfg["match"]:
            if term.lower() in z:
                return key
    raise ValueError(f"Could not identify dataset from zip name: {zipname}")

for zipname in uploaded.keys():
    dataset_key = identify_dataset(zipname)
    extract_dir = os.path.join(input_dir, dataset_key)
    os.makedirs(extract_dir, exist_ok=True)
    with zipfile.ZipFile(zipname, 'r') as z:
        z.extractall(extract_dir)
    print(f"Uploaded {zipname} as {dataset_key}")

# ============================================================
# HELPER FUNCTIONS
# ============================================================

def find_data_start(filepath):
    with open(filepath, 'r', errors='ignore') as f:
        lines = f.readlines()
    for i, line in enumerate(lines):
        if line.strip() == "[Data]":
            return i + 1
    raise ValueError(f"[Data] section not found in {filepath}")


def extract_temperature(filename):
    match = re.search(r'MRat\s*(\d+)K', filename)
    return int(match.group(1)) if match else None


def get_R0_Hminus_Hplus(df, sample_col):
    neg = df[df['Field_Oe'] < 0].copy()
    pos = df[df['Field_Oe'] > 0].copy()

    if len(neg) == 0 or len(pos) == 0:
        raise ValueError(
            f"{sample_col}: need both positive and negative fields. "
            f"Found {len(neg)} negative and {len(pos)} positive."
        )

    idx_neg = neg['Field_Oe'].abs().idxmin()
    idx_pos = pos['Field_Oe'].abs().idxmin()

    H_neg = df.loc[idx_neg, 'Field_Oe']
    R_neg = df.loc[idx_neg, sample_col]
    H_pos = df.loc[idx_pos, 'Field_Oe']
    R_pos = df.loc[idx_pos, sample_col]
    R_avg = 0.5 * (R_neg + R_pos)

    return H_neg, R_neg, H_pos, R_pos, R_avg


def add_MR_and_derivatives(df, sample_col, label):
    H_neg, R_neg, H_pos, R_pos, R_avg = get_R0_Hminus_Hplus(df, sample_col)

    # Definitions
    df[f'MR_{label}_plus'] = (df[sample_col] - R_pos) / R_pos
    df[f'MR_{label}_minus'] = (df[sample_col] - R_neg) / R_neg
    df[f'MR_{label}_average'] = (df[sample_col] - R_avg) / R_avg

    # Smooth MR definitions
    for kind in ["plus", "minus", "average"]:
        df[f'MR_{label}_{kind}_smooth'] = (
            df[f'MR_{label}_{kind}']
            .rolling(window=SMOOTH_WINDOW, center=True, min_periods=1)
            .mean()
        )

    # Derivatives use MR_average_smooth
    df[f'dMRdB_{label}'] = np.gradient(df[f'MR_{label}_average_smooth'], df['Field_T'])
    df[f'd2MRdB2_{label}'] = np.gradient(df[f'dMRdB_{label}'], df['Field_T'])

    return {
        'H_minus_Oe': H_neg,
        'R0_minus': R_neg,
        'H_plus_Oe': H_pos,
        'R0_plus': R_pos,
        'R0_average': R_avg
    }

# ============================================================
# PROCESS FILES
# ============================================================

r0_rows = []
skipped_files = []

for dataset_key, cfg in DATASET_CONFIGS.items():
    dataset_dir = os.path.join(input_dir, dataset_key)
    if not os.path.exists(dataset_dir):
        print(f"Skipping {dataset_key}: no folder found.")
        continue

    for root, dirs, filenames in os.walk(dataset_dir):
        for fname in sorted(filenames):
            if "MRat" not in fname:
                continue

            filepath = os.path.join(root, fname)
            T = extract_temperature(fname)
            base = os.path.splitext(fname)[0]

            print("\n" + "="*90)
            print(f"Processing {dataset_key}: {fname}")
            print("="*90)

            try:
                data_start = find_data_start(filepath)
                df = pd.read_csv(filepath, skiprows=data_start)

                df = df.rename(columns={
                    'Magnetic Field (Oe)': 'Field_Oe',
                    'Bridge 2 Resistivity (Ohm)': cfg["CH2"],
                    'Bridge 3 Resistivity (Ohm)': cfg["CH3"]
                })

                required_cols = ['Field_Oe', cfg["CH2"], cfg["CH3"]]
                missing = [c for c in required_cols if c not in df.columns]
                if missing:
                    raise ValueError(f"Missing required columns after renaming: {missing}")

                df = df[required_cols].dropna()
                for col in required_cols:
                    df[col] = pd.to_numeric(df[col], errors='coerce')
                df = df.dropna().reset_index(drop=True)
                df['Field_T'] = df['Field_Oe'] * 1e-4

                print(f"Field range: {df['Field_Oe'].min():.3f} to {df['Field_Oe'].max():.3f} Oe")
                print(f"N negative points: {(df['Field_Oe'] < 0).sum()}")
                print(f"N positive points: {(df['Field_Oe'] > 0).sum()}")

                r_ch2 = add_MR_and_derivatives(df, cfg["CH2"], cfg["CH2"])
                r_ch3 = add_MR_and_derivatives(df, cfg["CH3"], cfg["CH3"])

                print(f"\n{cfg['CH3_label']}: R0−={r_ch3['R0_minus']:.8e}, R0+={r_ch3['R0_plus']:.8e}, R0avg={r_ch3['R0_average']:.8e}")
                print(f"{cfg['CH2_label']}: R0−={r_ch2['R0_minus']:.8e}, R0+={r_ch2['R0_plus']:.8e}, R0avg={r_ch2['R0_average']:.8e}")

                r0_rows.append({
                    'Dataset': dataset_key,
                    'Temperature_K': T,
                    'Filename': fname,
                    f'{cfg["CH3_label"]}_H_minus_Oe': r_ch3['H_minus_Oe'],
                    f'{cfg["CH3_label"]}_R0_minus': r_ch3['R0_minus'],
                    f'{cfg["CH3_label"]}_H_plus_Oe': r_ch3['H_plus_Oe'],
                    f'{cfg["CH3_label"]}_R0_plus': r_ch3['R0_plus'],
                    f'{cfg["CH3_label"]}_R0_average': r_ch3['R0_average'],
                    f'{cfg["CH2_label"]}_H_minus_Oe': r_ch2['H_minus_Oe'],
                    f'{cfg["CH2_label"]}_R0_minus': r_ch2['R0_minus'],
                    f'{cfg["CH2_label"]}_H_plus_Oe': r_ch2['H_plus_Oe'],
                    f'{cfg["CH2_label"]}_R0_plus': r_ch2['R0_plus'],
                    f'{cfg["CH2_label"]}_R0_average': r_ch2['R0_average']
                })

                out_csv = os.path.join(outdir, f"{dataset_key}_{base}_MR_derivatives.csv")
                df.to_csv(out_csv, index=False)

            except Exception as e:
                print(f"Skipping {dataset_key}: {fname}")
                print(f"Error: {e}")
                skipped_files.append({'Dataset': dataset_key, 'Filename': fname, 'Error': str(e)})

# ============================================================
# EXPORT R0 SUMMARY
# ============================================================

if len(r0_rows) > 0:
    r0_table = pd.DataFrame(r0_rows).sort_values(['Dataset', 'Temperature_K'])
    r0_table.to_csv(os.path.join(outdir, "R0_summary_all_datasets.csv"), index=False)
    display(r0_table)
else:
    print("No valid MR files were processed.")

if len(skipped_files) > 0:
    skipped_table = pd.DataFrame(skipped_files)
    skipped_table.to_csv(os.path.join(outdir, "Skipped_files.csv"), index=False)
    display(skipped_table)
```

Saving dataset1_GN2-2_FL2-F_old.zip to dataset1_GN2-2_FL2-F_old.zip
Saving dataset2_GN2-3_FL2C3.zip to dataset2_GN2-3_FL2C3.zip
Uploaded dataset1_GN2-2_FL2-F_old.zip as dataset1
Uploaded dataset2_GN2-3_FL2C3.zip as dataset2

==========================================================================================
Processing dataset1: Ch2FL2-F and Ch-3GN2-2_MRat 100K_+-1Tesla.dat
==========================================================================================
Field range: nan to nan Oe
N negative points: 0
N positive points: 0
Skipping dataset1: Ch2FL2-F and Ch-3GN2-2_MRat 100K_+-1Tesla.dat
Error: FL2F: need both positive and negative fields. Found 0 negative and 0 positive.

==========================================================================================
Processing dataset1: Ch2FL2-F and Ch-3GN2-2_MRat 100K_+-2Tesla.dat
==========================================================================================
Field range: -19999.335 to 19999.524 Oe
N negative points: 162
N positive points: 160

GN2-2: R0−=2.72309087e+00, R0+=2.82697920e+00, R0avg=2.77503503e+00
FL2-F: R0−=2.63630472e-02, R0+=3.15902401e-02, R0avg=2.89766436e-02

==========================================================================================
Processing dataset1: Ch2FL2-F and Ch-3GN2-2_MRat 200K_+-1Tesla.dat
==========================================================================================
Field range: nan to nan Oe
N negative points: 0
N positive points: 0
Skipping dataset1: Ch2FL2-F and Ch-3GN2-2_MRat 200K_+-1Tesla.dat
Error: FL2F: need both positive and negative fields. Found 0 negative and 0 positive.

==========================================================================================
Processing dataset1: Ch2FL2-F and Ch-3GN2-2_MRat 200K_+-2Tesla.dat
==========================================================================================
Field range: -19999.431 to 19999.507 Oe
N negative points: 161
N positive points: 161

GN2-2: R0−=3.88438412e-01, R0+=3.84440477e-01, R0avg=3.86439444e-01
FL2-F: R0−=3.05638097e-02, R0+=3.57074726e-02, R0avg=3.31356412e-02

==========================================================================================
Processing dataset1: Ch2FL2-F and Ch-3GN2-2_MRat 20K_+-1Tesla.dat
==========================================================================================
Field range: nan to nan Oe
N negative points: 0
N positive points: 0
Skipping dataset1: Ch2FL2-F and Ch-3GN2-2_MRat 20K_+-1Tesla.dat
Error: FL2F: need both positive and negative fields. Found 0 negative and 0 positive.

==========================================================================================
Processing dataset1: Ch2FL2-F and Ch-3GN2-2_MRat 20K_+-2Tesla.dat
==========================================================================================
Field range: -19999.457 to 19999.660 Oe
N negative points: 161
N positive points: 161

GN2-2: R0−=8.39832863e+00, R0+=8.40440308e+00, R0avg=8.40136585e+00
FL2-F: R0−=3.55405247e-02, R0+=3.26405145e-02, R0avg=3.40905196e-02

==========================================================================================
Processing dataset1: Ch2FL2-F and Ch-3GN2-2_MRat 250K_+-1Tesla.dat
==========================================================================================
Field range: nan to nan Oe
N negative points: 0
N positive points: 0
Skipping dataset1: Ch2FL2-F and Ch-3GN2-2_MRat 250K_+-1Tesla.dat
Error: FL2F: need both positive and negative fields. Found 0 negative and 0 positive.

==========================================================================================
Processing dataset1: Ch2FL2-F and Ch-3GN2-2_MRat 250K_+-2Tesla.dat
==========================================================================================
Field range: -19999.387 to 19999.572 Oe
N negative points: 161
N positive points: 161

GN2-2: R0−=6.70111704e-02, R0+=6.80375998e-02, R0avg=6.75243851e-02
FL2-F: R0−=3.29983309e-02, R0+=2.98596157e-02, R0avg=3.14289733e-02

==========================================================================================
Processing dataset1: Ch2FL2-F and Ch-3GN2-2_MRat 300K_+-1Tesla.dat
==========================================================================================
Field range: -7849.464 to 9999.459 Oe
N negative points: 158
N positive points: 200

GN2-2: R0−=2.21261818e-02, R0+=1.94529557e-02, R0avg=2.07895688e-02
FL2-F: R0−=1.72092278e-02, R0+=1.54070698e-02, R0avg=1.63081488e-02

==========================================================================================
Processing dataset1: Ch2FL2-F and Ch-3GN2-2_MRat 300K_+-2Tesla.dat
==========================================================================================
Field range: -19999.320 to 19999.506 Oe
N negative points: 122
N positive points: 120

GN2-2: R0−=1.73764374e-02, R0+=2.27706909e-02, R0avg=2.00735641e-02
FL2-F: R0−=1.32948594e-02, R0+=1.65887126e-02, R0avg=1.49417860e-02

==========================================================================================
Processing dataset1: Ch2FL2-F and Ch-3GN2-2_MRat 50K_+-1Tesla.dat
==========================================================================================
Field range: nan to nan Oe
N negative points: 0
N positive points: 0
Skipping dataset1: Ch2FL2-F and Ch-3GN2-2_MRat 50K_+-1Tesla.dat
Error: FL2F: need both positive and negative fields. Found 0 negative and 0 positive.

==========================================================================================
Processing dataset1: Ch2FL2-F and Ch-3GN2-2_MRat 50K_+-2Tesla.dat
==========================================================================================

```
# Zip processed CSV outputs for transfer to the other notebooks
zip_out = "MR_processed_outputs.zip"
with zipfile.ZipFile(zip_out, 'w') as z:
    for root, dirs, filenames in os.walk(outdir):
        for f in filenames:
            fullpath = os.path.join(root, f)
            z.write(fullpath, arcname=os.path.relpath(fullpath, outdir))
files.download(zip_out)
```

File: MR_Notebook1_Fixed2.ipynb
<a href="https://colab.research.google.com/github/jamermj/Nanowires/blob/main/MR_Notebook1_Fixed2.ipynb" target="_parent"><img src="https://colab.research.google.com/assets/colab-badge.svg" alt="Open In Colab"/></a>

# Notebook 1 — Data Processing and MR_average Comparison

This notebook processes raw PPMS magnetoresistance data for two datasets, calculates MR using three definitions, computes derivatives, and generates direct MR_average comparison plots for all four samples at each temperature.

## Correct channel mapping

### Dataset 1
| Channel | Sample | Internal name |
|---|---|---|
| CH2 / Bridge 2 | FL2-F | `FL2F` |
| CH3 / Bridge 3 | GN2-2 | `GN22` |

### Dataset 2
| Channel | Sample | Internal name |
|---|---|---|
| CH2 / Bridge 2 | GN2-3 | `GN23` |
| CH3 / Bridge 3 | FL2C3 | `FL2C3` |

## Outputs

- `*_MR_derivatives.csv`
- `R0_summary_all_datasets.csv`
- derivative plots
- `All_samples_MR_average_combined.csv`
- one MR_average comparison plot per temperature
- one 2×3 panel plot comparing all temperatures
- final zip file containing all outputs

```
import pandas as pd
import numpy as np
import matplotlib.pyplot as plt
import zipfile
import os
import re
import shutil
import glob
from google.colab import files

# ============================================================
# SETTINGS
# ============================================================

SMOOTH_WINDOW = 15
REMOVE_DATASET1_300K_OUTLIER = True

DATASET_CONFIGS = {
    "dataset1": {
        "match": ["GN2-2", "FL2-F", "dataset1"],

        # Corrected mapping:
        # CH2 / Bridge 2 = FL2-F
        "CH2": "FL2F",
        "CH2_label": "FL2-F",

        # CH3 / Bridge 3 = GN2-2
        "CH3": "GN22",
        "CH3_label": "GN2-2"
    },

    "dataset2": {
        "match": ["GN2-3", "FL2C3", "FL2-C-3", "dataset2"],

        # CH2 / Bridge 2 = GN2-3
        "CH2": "GN23",
        "CH2_label": "GN2-3",

        # CH3 / Bridge 3 = FL2C3
        "CH3": "FL2C3",
        "CH3_label": "FL2C3"
    }
}

# Clean old folders so outputs are not mixed across runs
for folder in ["data_files", "MR_outputs"]:
    if os.path.exists(folder):
        shutil.rmtree(folder)

input_dir = "data_files"
outdir = "MR_outputs"

os.makedirs(input_dir, exist_ok=True)
os.makedirs(outdir, exist_ok=True)
```

```
# ============================================================
# UPLOAD BOTH ZIP FILES
# Recommended zip names include dataset1/dataset2 or sample names.
# Example:
#   dataset1_FL2-F_GN2-2.zip
#   dataset2_GN2-3_FL2C3.zip
# ============================================================

uploaded = files.upload()

def identify_dataset(zipname):
    z = zipname.lower()

    for key, cfg in DATASET_CONFIGS.items():
        for term in cfg["match"]:
            if term.lower() in z:
                return key

    raise ValueError(
        f"Could not identify dataset from zip name: {zipname}. "
        "Rename the zip to include dataset1/dataset2 or sample names."
    )

for zipname in uploaded.keys():
    dataset_key = identify_dataset(zipname)

    extract_dir = os.path.join(input_dir, dataset_key)
    os.makedirs(extract_dir, exist_ok=True)

    with zipfile.ZipFile(zipname, 'r') as z:
        z.extractall(extract_dir)

    print(f"Uploaded {zipname} as {dataset_key}")
```

Saving dataset1_GN2-2_FL2-F_old.zip to dataset1_GN2-2_FL2-F_old.zip
Saving dataset2_GN2-3_FL2C3.zip to dataset2_GN2-3_FL2C3.zip
Uploaded dataset1_GN2-2_FL2-F_old.zip as dataset1
Uploaded dataset2_GN2-3_FL2C3.zip as dataset2

```
# ============================================================
# HELPER FUNCTIONS
# ============================================================

def find_data_start(filepath):
    with open(filepath, 'r', errors='ignore') as f:
        lines = f.readlines()

    for i, line in enumerate(lines):
        if line.strip() == "[Data]":
            return i + 1

    raise ValueError(f"[Data] section not found in {filepath}")


def extract_temperature(filename):
    match = re.search(r'MRat\s*(\d+)K', filename)
    return int(match.group(1)) if match else None


def get_R0_Hminus_Hplus(df, sample_col):
    neg = df[df['Field_Oe'] < 0].copy()
    pos = df[df['Field_Oe'] > 0].copy()

    if len(neg) == 0 or len(pos) == 0:
        raise ValueError(
            f"{sample_col}: need both positive and negative fields. "
            f"Found {len(neg)} negative and {len(pos)} positive."
        )

    idx_neg = neg['Field_Oe'].abs().idxmin()
    idx_pos = pos['Field_Oe'].abs().idxmin()

    H_neg = df.loc[idx_neg, 'Field_Oe']
    R_neg = df.loc[idx_neg, sample_col]

    H_pos = df.loc[idx_pos, 'Field_Oe']
    R_pos = df.loc[idx_pos, sample_col]

    R_avg = 0.5 * (R_neg + R_pos)

    return H_neg, R_neg, H_pos, R_pos, R_avg


def add_MR_and_derivatives(df, sample_col, label):
    H_neg, R_neg, H_pos, R_pos, R_avg = get_R0_Hminus_Hplus(df, sample_col)

    # Three MR definitions
    df[f'MR_{label}_plus'] = (df[sample_col] - R_pos) / R_pos
    df[f'MR_{label}_minus'] = (df[sample_col] - R_neg) / R_neg
    df[f'MR_{label}_average'] = (df[sample_col] - R_avg) / R_avg

    # Smoothed MR curves
    for kind in ["plus", "minus", "average"]:
        df[f'MR_{label}_{kind}_smooth'] = (
            df[f'MR_{label}_{kind}']
            .rolling(window=SMOOTH_WINDOW, center=True, min_periods=1)
            .mean()
        )

    # Derivatives using MR_average_smooth
    df[f'dMRdB_{label}'] = np.gradient(
        df[f'MR_{label}_average_smooth'],
        df['Field_T']
    )

    df[f'd2MRdB2_{label}'] = np.gradient(
        df[f'dMRdB_{label}'],
        df['Field_T']
    )

    return {
        'H_minus_Oe': H_neg,
        'R0_minus': R_neg,
        'H_plus_Oe': H_pos,
        'R0_plus': R_pos,
        'R0_average': R_avg
    }
```

```
# ============================================================
# PROCESS RAW FILES
# ============================================================

r0_rows = []
skipped_files = []

for dataset_key, cfg in DATASET_CONFIGS.items():
    dataset_dir = os.path.join(input_dir, dataset_key)

    if not os.path.exists(dataset_dir):
        print(f"Skipping {dataset_key}: no folder found.")
        continue

    for root, dirs, filenames in os.walk(dataset_dir):
        for fname in sorted(filenames):
            if "MRat" not in fname:
                continue

            filepath = os.path.join(root, fname)
            T = extract_temperature(fname)
            base = os.path.splitext(fname)[0]

            print("\n" + "="*90)
            print(f"Processing {dataset_key}: {fname}")
            print("="*90)

            try:
                data_start = find_data_start(filepath)
                df = pd.read_csv(filepath, skiprows=data_start)

                df = df.rename(columns={
                    'Magnetic Field (Oe)': 'Field_Oe',
                    'Bridge 2 Resistivity (Ohm)': cfg["CH2"],
                    'Bridge 3 Resistivity (Ohm)': cfg["CH3"]
                })

                required_cols = ['Field_Oe', cfg["CH2"], cfg["CH3"]]
                missing = [c for c in required_cols if c not in df.columns]

                if missing:
                    raise ValueError(f"Missing required columns after renaming: {missing}")

                df = df[required_cols].dropna()

                for col in required_cols:
                    df[col] = pd.to_numeric(df[col], errors='coerce')

                df = df.dropna().reset_index(drop=True)
                df['Field_T'] = df['Field_Oe'] * 1e-4

                print(f"Field range: {df['Field_Oe'].min():.3f} to {df['Field_Oe'].max():.3f} Oe")
                print(f"N negative points: {(df['Field_Oe'] < 0).sum()}")
                print(f"N positive points: {(df['Field_Oe'] > 0).sum()}")

                r_ch2 = add_MR_and_derivatives(df, cfg["CH2"], cfg["CH2"])
                r_ch3 = add_MR_and_derivatives(df, cfg["CH3"], cfg["CH3"])

                print(f"\n{cfg['CH3_label']}:")
                print(f"  H− = {r_ch3['H_minus_Oe']:.6f} Oe")
                print(f"  R0− = {r_ch3['R0_minus']:.8e}")
                print(f"  H+ = {r_ch3['H_plus_Oe']:.6f} Oe")
                print(f"  R0+ = {r_ch3['R0_plus']:.8e}")
                print(f"  R0_average = {r_ch3['R0_average']:.8e}")

                print(f"\n{cfg['CH2_label']}:")
                print(f"  H− = {r_ch2['H_minus_Oe']:.6f} Oe")
                print(f"  R0− = {r_ch2['R0_minus']:.8e}")
                print(f"  H+ = {r_ch2['H_plus_Oe']:.6f} Oe")
                print(f"  R0+ = {r_ch2['R0_plus']:.8e}")
                print(f"  R0_average = {r_ch2['R0_average']:.8e}")

                r0_rows.append({
                    'Dataset': dataset_key,
                    'Temperature_K': T,
                    'Filename': fname,

                    f'{cfg["CH3_label"]}_H_minus_Oe': r_ch3['H_minus_Oe'],
                    f'{cfg["CH3_label"]}_R0_minus': r_ch3['R0_minus'],
                    f'{cfg["CH3_label"]}_H_plus_Oe': r_ch3['H_plus_Oe'],
                    f'{cfg["CH3_label"]}_R0_plus': r_ch3['R0_plus'],
                    f'{cfg["CH3_label"]}_R0_average': r_ch3['R0_average'],

                    f'{cfg["CH2_label"]}_H_minus_Oe': r_ch2['H_minus_Oe'],
                    f'{cfg["CH2_label"]}_R0_minus': r_ch2['R0_minus'],
                    f'{cfg["CH2_label"]}_H_plus_Oe': r_ch2['H_plus_Oe'],
                    f'{cfg["CH2_label"]}_R0_plus': r_ch2['R0_plus'],
                    f'{cfg["CH2_label"]}_R0_average': r_ch2['R0_average']
                })

                out_csv = os.path.join(
                    outdir,
                    f"{dataset_key}_{base}_MR_derivatives.csv"
                )

                df.to_csv(out_csv, index=False)

            except Exception as e:
                print(f"Skipping {dataset_key}: {fname}")
                print(f"Error: {e}")

                skipped_files.append({
                    'Dataset': dataset_key,
                    'Filename': fname,
                    'Error': str(e)
                })

# ============================================================
# EXPORT R0 SUMMARY
# ============================================================

if len(r0_rows) > 0:
    r0_table = pd.DataFrame(r0_rows).sort_values(
        ['Dataset', 'Temperature_K']
    )

    r0_table.to_csv(
        os.path.join(outdir, "R0_summary_all_datasets.csv"),
        index=False
    )

    print("\nR0 SUMMARY")
    display(r0_table)

else:
    print("\nNo valid MR files were processed.")

if len(skipped_files) > 0:
    skipped_table = pd.DataFrame(skipped_files)

    skipped_table.to_csv(
        os.path.join(outdir, "Skipped_files.csv"),
        index=False
    )

    print("\nSKIPPED FILES")
    display(skipped_table)
```


==========================================================================================
Processing dataset1: Ch2FL2-F and Ch-3GN2-2_MRat 100K_+-1Tesla.dat
==========================================================================================
Field range: nan to nan Oe
N negative points: 0
N positive points: 0
Skipping dataset1: Ch2FL2-F and Ch-3GN2-2_MRat 100K_+-1Tesla.dat
Error: FL2F: need both positive and negative fields. Found 0 negative and 0 positive.

==========================================================================================
Processing dataset1: Ch2FL2-F and Ch-3GN2-2_MRat 100K_+-2Tesla.dat
==========================================================================================
Field range: -19999.335 to 19999.524 Oe
N negative points: 162
N positive points: 160

GN2-2:
  H− = -0.170090 Oe
  R0− = 2.72309087e+00
  H+ = 250.051416 Oe
  R0+ = 2.82697920e+00
  R0_average = 2.77503503e+00

FL2-F:
  H− = -0.170090 Oe
  R0− = 2.63630472e-02
  H+ = 250.051416 Oe
  R0+ = 3.15902401e-02
  R0_average = 2.89766436e-02

==========================================================================================
Processing dataset1: Ch2FL2-F and Ch-3GN2-2_MRat 200K_+-1Tesla.dat
==========================================================================================
Field range: nan to nan Oe
N negative points: 0
N positive points: 0
Skipping dataset1: Ch2FL2-F and Ch-3GN2-2_MRat 200K_+-1Tesla.dat
Error: FL2F: need both positive and negative fields. Found 0 negative and 0 positive.

==========================================================================================
Processing dataset1: Ch2FL2-F and Ch-3GN2-2_MRat 200K_+-2Tesla.dat
==========================================================================================
Field range: -19999.431 to 19999.507 Oe
N negative points: 161
N positive points: 161

GN2-2:
  H− = -27.503307 Oe
  R0− = 3.88438412e-01
  H+ = 0.313285 Oe
  R0+ = 3.84440477e-01
  R0_average = 3.86439444e-01

FL2-F:
  H− = -27.503307 Oe
  R0− = 3.05638097e-02
  H+ = 0.313285 Oe
  R0+ = 3.57074726e-02
  R0_average = 3.31356412e-02

==========================================================================================
Processing dataset1: Ch2FL2-F and Ch-3GN2-2_MRat 20K_+-1Tesla.dat
==========================================================================================
Field range: nan to nan Oe
N negative points: 0
N positive points: 0
Skipping dataset1: Ch2FL2-F and Ch-3GN2-2_MRat 20K_+-1Tesla.dat
Error: FL2F: need both positive and negative fields. Found 0 negative and 0 positive.

==========================================================================================
Processing dataset1: Ch2FL2-F and Ch-3GN2-2_MRat 20K_+-2Tesla.dat
==========================================================================================
Field range: -19999.457 to 19999.660 Oe
N negative points: 161
N positive points: 161

GN2-2:
  H− = -0.093040 Oe
  R0− = 8.39832863e+00
  H+ = 0.173724 Oe
  R0+ = 8.40440308e+00
  R0_average = 8.40136585e+00

FL2-F:
  H− = -0.093040 Oe
  R0− = 3.55405247e-02
  H+ = 0.173724 Oe
  R0+ = 3.26405145e-02
  R0_average = 3.40905196e-02

==========================================================================================
Processing dataset1: Ch2FL2-F and Ch-3GN2-2_MRat 250K_+-1Tesla.dat
==========================================================================================
Field range: nan to nan Oe
N negative points: 0
N positive points: 0
Skipping dataset1: Ch2FL2-F and Ch-3GN2-2_MRat 250K_+-1Tesla.dat
Error: FL2F: need both positive and negative fields. Found 0 negative and 0 positive.

==========================================================================================
Processing dataset1: Ch2FL2-F and Ch-3GN2-2_MRat 250K_+-2Tesla.dat
==========================================================================================
Field range: -19999.387 to 19999.572 Oe
N negative points: 161
N positive points: 161

GN2-2:
  H− = -0.104671 Oe
  R0− = 6.70111704e-02
  H+ = 0.008723 Oe
  R0+ = 6.80375998e-02
  R0_average = 6.75243851e-02

FL2-F:
  H− = -0.104671 Oe
  R0− = 3.29983309e-02
  H+ = 0.008723 Oe
  R0+ = 2.98596157e-02
  R0_average = 3.14289733e-02

==========================================================================================
Processing dataset1: Ch2FL2-F and Ch-3GN2-2_MRat 300K_+-1Tesla.dat
==========================================================================================
Field range: -7849.464 to 9999.459 Oe
N negative points: 158
N positive points: 200

GN2-2:
  H− = -0.056697 Oe
  R0− = 2.21261818e-02
  H+ = 49.988185 Oe
  R0+ = 1.94529557e-02
  R0_average = 2.07895688e-02

FL2-F:
  H− = -0.056697 Oe
  R0− = 1.72092278e-02
  H+ = 49.988185 Oe
  R0+ = 1.54070698e-02
  R0_average = 1.63081488e-02

==========================================================================================
Processing dataset1: Ch2FL2-F and Ch-3GN2-2_MRat 300K_+-2Tesla.dat
==========================================================================================
Field range: -19999.320 to 19999.506 Oe
N negative points: 122
N positive points: 120

GN2-2:
  H− = -0.023987 Oe
  R0− = 1.73764374e-02
  H+ = 249.976549 Oe
  R0+ = 2.27706909e-02
  R0_average = 2.00735641e-02

FL2-F:
  H− = -0.023987 Oe
  R0− = 1.32948594e-02
  H+ = 249.976549 Oe
  R0+ = 1.65887126e-02
  R0_average = 1.49417860e-02

==========================================================================================
Processing dataset1: Ch2FL2-F and Ch-3GN2-2_MRat 50K_+-1Tesla.dat
==========================================================================================
Field range: nan to nan Oe
N negative points: 0
N positive points: 0
Skipping dataset1: Ch2FL2-F and Ch-3GN2-2_MRat 50K_+-1Tesla.dat
Error: FL2F: need both positive and negative fields. Found 0 negative and 0 positive.

==========================================================================================
Processing dataset1: Ch2FL2-F and Ch-3GN2-2_MRat 50K_+-2Tesla.dat
==========================================================================================
Field range: -19999.511 to 19999.584 Oe
N negative points: 161
N positive points: 161

GN2-2:
  H− = -0.099582 Oe
  R0− = 3.58720776e+00
  H+ = 0.264584 Oe
  R0+ = 3.59239913e+00
  R0_average = 3.58980344e+00

FL2-F:
  H− = -0.099582 Oe
  R0− = 2.73891416e-02
  H+ = 0.264584 Oe
  R0+ = 3.07547893e-02
  R0_average = 2.90719655e-02

==========================================================================================
Processing dataset2: Ch-3-FL2-C-3 and Ch-2-GN2-3 samples_MRat 100K_updated+-2Tesla.dat
==========================================================================================
Field range: -19999.533 to 19999.432 Oe
N negative points: 161
N positive points: 161

FL2C3:
  H− = -0.236963 Oe
  R0− = 2.78642617e-01
  H+ = 0.590953 Oe
  R0+ = 2.82449760e-01
  R0_average = 2.80546189e-01

GN2-3:
  H− = -0.236963 Oe
  R0− = 1.83203766e-01
  H+ = 0.590953 Oe
  R0+ = 1.84182544e-01
  R0_average = 1.83693155e-01

==========================================================================================
Processing dataset2: Ch-3-FL2-C-3 and Ch-2-GN2-3 samples_MRat 200K_updated+-2Tesla.dat
==========================================================================================
Field range: -19999.339 to 19999.539 Oe
N negative points: 161
N positive points: 161

FL2C3:
  H− = -0.313285 Oe
  R0− = 2.77079388e-01
  H+ = 0.375069 Oe
  R0+ = 2.73928546e-01
  R0_average = 2.75503967e-01

GN2-3:
  H− = -0.313285 Oe
  R0− = 1.75541975e-01
  H+ = 0.375069 Oe
  R0+ = 1.78919435e-01
  R0_average = 1.77230705e-01

==========================================================================================
Processing dataset2: Ch-3-FL2-C-3 and Ch-2-GN2-3 samples_MRat 20K_updated+-2Tesla.dat
==========================================================================================
Field range: -19999.402 to 19999.509 Oe
N negative points: 161
N positive points: 161

FL2C3:
  H− = -0.277668 Oe
  R0− = 5.53203657e-01
  H+ = 0.095221 Oe
  R0+ = 5.55017664e-01
  R0_average = 5.54110661e-01

GN2-3:
  H− = -0.277668 Oe
  R0− = 3.66586759e-01
  H+ = 0.095221 Oe
  R0+ = 3.73627993e-01
  R0_average = 3.70107376e-01

==========================================================================================
Processing dataset2: Ch-3-FL2-C-3 and Ch-2-GN2-3 samples_MRat 250K_updated+-2Tesla.dat
==========================================================================================
Field range: -19999.406 to 19999.518 Oe
N negative points: 160
N positive points: 162

FL2C3:
  H− = -249.938022 Oe
  R0− = 9.50927326e-02
  H+ = 0.024714 Oe
  R0+ = 8.55571406e-02
  R0_average = 9.03249366e-02

GN2-3:
  H− = -249.938022 Oe
  R0− = 6.57103784e-02
  H+ = 0.024714 Oe
  R0+ = 5.63061563e-02
  R0_average = 6.10082674e-02

==========================================================================================
Processing dataset2: Ch-3-FL2-C-3 and Ch-2-GN2-3 samples_MRat 300K_updated+-2Tesla.dat
==========================================================================================
Field range: -19999.448 to 19999.536 Oe
N negative points: 161
N positive points: 161

FL2C3:
  H− = -0.073415 Oe
  R0− = 2.93465498e-02
  H+ = 0.005815 Oe
  R0+ = 2.51097594e-02
  R0_average = 2.72281546e-02

GN2-3:
  H− = -0.073415 Oe
  R0− = 1.85220150e-02
  H+ = 0.005815 Oe
  R0+ = 1.80566383e-02
  R0_average = 1.82893266e-02

==========================================================================================
Processing dataset2: Ch-3-FL2-C-3 and Ch-2-GN2-3 samples_MRat 50K_updated+-2Tesla.dat
==========================================================================================
Field range: -19999.507 to 19999.412 Oe
N negative points: 161
N positive points: 161

FL2C3:
  H− = -0.188988 Oe
  R0− = 3.10018067e-01
  H+ = 0.341633 Oe
  R0+ = 3.12727064e-01
  R0_average = 3.11372566e-01

GN2-3:
  H− = -0.188988 Oe
  R0− = 2.10223171e-01
  H+ = 0.341633 Oe
  R0+ = 2.05210763e-01
  R0_average = 2.07716967e-01

R0 SUMMARY

     Dataset  Temperature_K  \
2   dataset1             20   
6   dataset1             50   
0   dataset1            100   
1   dataset1            200   
3   dataset1            250   
4   dataset1            300   
5   dataset1            300   
9   dataset2             20   
12  dataset2             50   
7   dataset2            100   
8   dataset2            200   
10  dataset2            250   
11  dataset2            300   

                                             Filename  GN2-2_H_minus_Oe  \
2        Ch2FL2-F and Ch-3GN2-2_MRat 20K_+-2Tesla.dat         -0.093040   
6        Ch2FL2-F and Ch-3GN2-2_MRat 50K_+-2Tesla.dat         -0.099582   
0       Ch2FL2-F and Ch-3GN2-2_MRat 100K_+-2Tesla.dat         -0.170090   
1       Ch2FL2-F and Ch-3GN2-2_MRat 200K_+-2Tesla.dat        -27.503307   
3       Ch2FL2-F and Ch-3GN2-2_MRat 250K_+-2Tesla.dat         -0.104671   
4       Ch2FL2-F and Ch-3GN2-2_MRat 300K_+-1Tesla.dat         -0.056697   
5       Ch2FL2-F and Ch-3GN2-2_MRat 300K_+-2Tesla.dat         -0.023987   
9   Ch-3-FL2-C-3 and Ch-2-GN2-3 samples_MRat 20K_u...               NaN   
12  Ch-3-FL2-C-3 and Ch-2-GN2-3 samples_MRat 50K_u...               NaN   
7   Ch-3-FL2-C-3 and Ch-2-GN2-3 samples_MRat 100K_...               NaN   
8   Ch-3-FL2-C-3 and Ch-2-GN2-3 samples_MRat 200K_...               NaN   
10  Ch-3-FL2-C-3 and Ch-2-GN2-3 samples_MRat 250K_...               NaN   
11  Ch-3-FL2-C-3 and Ch-2-GN2-3 samples_MRat 300K_...               NaN   

    GN2-2_R0_minus  GN2-2_H_plus_Oe  GN2-2_R0_plus  GN2-2_R0_average  \
2         8.398329         0.173724       8.404403          8.401366   
6         3.587208         0.264584       3.592399          3.589803   
0         2.723091       250.051416       2.826979          2.775035   
1         0.388438         0.313285       0.384440          0.386439   
3         0.067011         0.008723       0.068038          0.067524   
4         0.022126        49.988185       0.019453          0.020790   
5         0.017376       249.976549       0.022771          0.020074   
9              NaN              NaN            NaN               NaN   
12             NaN              NaN            NaN               NaN   
7              NaN              NaN            NaN               NaN   
8              NaN              NaN            NaN               NaN   
10             NaN              NaN            NaN               NaN   
11             NaN              NaN            NaN               NaN   

    FL2-F_H_minus_Oe  FL2-F_R0_minus  ...  FL2C3_H_minus_Oe  FL2C3_R0_minus  \
2          -0.093040        0.035541  ...               NaN             NaN   
6          -0.099582        0.027389  ...               NaN             NaN   
0          -0.170090        0.026363  ...               NaN             NaN   
1         -27.503307        0.030564  ...               NaN             NaN   
3          -0.104671        0.032998  ...               NaN             NaN   
4          -0.056697        0.017209  ...               NaN             NaN   
5          -0.023987        0.013295  ...               NaN             NaN   
9                NaN             NaN  ...         -0.277668        0.553204   
12               NaN             NaN  ...         -0.188988        0.310018   
7                NaN             NaN  ...         -0.236963        0.278643   
8                NaN             NaN  ...         -0.313285        0.277079   
10               NaN             NaN  ...       -249.938022        0.095093   
11               NaN             NaN  ...         -0.073415        0.029347   

    FL2C3_H_plus_Oe  FL2C3_R0_plus  FL2C3_R0_average  GN2-3_H_minus_Oe  \
2               NaN            NaN               NaN               NaN   
6               NaN            NaN               NaN               NaN   
0               NaN            NaN               NaN               NaN   
1               NaN            NaN               NaN               NaN   
3               NaN            NaN               NaN               NaN   
4               NaN            NaN               NaN               NaN   
5               NaN            NaN               NaN               NaN   
9          0.095221       0.555018          0.554111         -0.277668   
12         0.341633       0.312727          0.311373         -0.188988   
7          0.590953       0.282450          0.280546         -0.236963   
8          0.375069       0.273929          0.275504         -0.313285   
10         0.024714       0.085557          0.090325       -249.938022   
11         0.005815       0.025110          0.027228         -0.073415   

    GN2-3_R0_minus  GN2-3_H_plus_Oe  GN2-3_R0_plus  GN2-3_R0_average  
2              NaN              NaN            NaN               NaN  
6              NaN              NaN            NaN               NaN  
0              NaN              NaN            NaN               NaN  
1              NaN              NaN            NaN               NaN  
3              NaN              NaN            NaN               NaN  
4              NaN              NaN            NaN               NaN  
5              NaN              NaN            NaN               NaN  
9         0.366587         0.095221       0.373628          0.370107  
12        0.210223         0.341633       0.205211          0.207717  
7         0.183204         0.590953       0.184183          0.183693  
8         0.175542         0.375069       0.178919          0.177231  
10        0.065710         0.024714       0.056306          0.061008  
11        0.018522         0.005815       0.018057          0.018289  

[13 rows x 23 columns]


SKIPPED FILES

    Dataset                                       Filename  \
0  dataset1  Ch2FL2-F and Ch-3GN2-2_MRat 100K_+-1Tesla.dat   
1  dataset1  Ch2FL2-F and Ch-3GN2-2_MRat 200K_+-1Tesla.dat   
2  dataset1   Ch2FL2-F and Ch-3GN2-2_MRat 20K_+-1Tesla.dat   
3  dataset1  Ch2FL2-F and Ch-3GN2-2_MRat 250K_+-1Tesla.dat   
4  dataset1   Ch2FL2-F and Ch-3GN2-2_MRat 50K_+-1Tesla.dat   

                                               Error  
0  FL2F: need both positive and negative fields. ...  
1  FL2F: need both positive and negative fields. ...  
2  FL2F: need both positive and negative fields. ...  
3  FL2F: need both positive and negative fields. ...  
4  FL2F: need both positive and negative fields. ...

## Combined derivative plots

The next cell plots all four samples on the same derivative graphs at each temperature. These use `MR_average_smooth`.

```
# ============================================================
# COMBINED DERIVATIVE PLOTS
# all four samples on same graph at each temperature
# ============================================================

combined_derivative_data = {}

processed_files = glob.glob(os.path.join(outdir, "*_MR_derivatives.csv"))

for file in sorted(processed_files):
    fname = os.path.basename(file)
    dataset_key = fname.split("_")[0]
    T = extract_temperature(fname)

    df = pd.read_csv(file)
    cfg = DATASET_CONFIGS[dataset_key]

    samples = [
        (cfg["CH3"], cfg["CH3_label"]),
        (cfg["CH2"], cfg["CH2_label"])
    ]

    if T not in combined_derivative_data:
        combined_derivative_data[T] = []

    for internal_sample, sample_label in samples:
        plot_df = df[
            (df["Field_T"] >= -1.5) &
            (df["Field_T"] <=  1.5)
        ].copy()

        # Remove one worst second-derivative outlier only for dataset1 at 300 K
        if (
            REMOVE_DATASET1_300K_OUTLIER
            and dataset_key == "dataset1"
            and T == 300
        ):
            deriv_col = f"d2MRdB2_{internal_sample}"

            if deriv_col in plot_df.columns and len(plot_df) > 5:
                outlier_idx = plot_df[deriv_col].abs().idxmax()
                plot_df = plot_df.drop(index=outlier_idx)

        combined_derivative_data[T].append({
            "dataset": dataset_key,
            "sample_label": sample_label,
            "Field_T": plot_df["Field_T"],
            "dMRdB": plot_df[f"dMRdB_{internal_sample}"],
            "d2MRdB2": plot_df[f"d2MRdB2_{internal_sample}"]
        })

for T in sorted(combined_derivative_data.keys()):

    # First derivative
    plt.figure(figsize=(7,5))

    for item in combined_derivative_data[T]:
        plt.plot(
            item["Field_T"],
            item["dMRdB"],
            linewidth=2,
            label=item["sample_label"]
        )

    plt.axhline(0, linestyle="--", alpha=0.5)
    plt.xlabel("Magnetic Field (T)")
    plt.ylabel("d(MR)/dB")
    plt.title(f"First derivative comparison, {T} K")
    plt.xlim(-1.5, 1.5)
    plt.grid(True)
    plt.legend()
    plt.tight_layout()

    plt.savefig(
        os.path.join(outdir, f"All_samples_first_derivative_{T}K_pm1p5T.png"),
        dpi=300
    )

    plt.show()

    # Second derivative
    plt.figure(figsize=(7,5))

    for item in combined_derivative_data[T]:
        plt.plot(
            item["Field_T"],
            item["d2MRdB2"],
            linewidth=2,
            label=item["sample_label"]
        )

    plt.axhline(0, linestyle="--", alpha=0.5)
    plt.xlabel("Magnetic Field (T)")
    plt.ylabel("d²(MR)/dB²")
    plt.title(f"Second derivative comparison, {T} K")
    plt.xlim(-1.5, 1.5)
    plt.grid(True)
    plt.legend()
    plt.tight_layout()

    plt.savefig(
        os.path.join(outdir, f"All_samples_second_derivative_{T}K_pm1p5T.png"),
        dpi=300
    )

    plt.show()
```

## MR_average comparison plots

These cells create the plots previously planned for Notebook 5 directly inside Notebook 1, so they run in the same Colab runtime as data processing.

```
# ============================================================
# BUILD COMBINED MR_average DATAFRAME
# All 4 samples at all temperatures
# ============================================================

processed_files = glob.glob(
    os.path.join(outdir, "*_MR_derivatives.csv")
)

all_mravg_data = []

for file in sorted(processed_files):
    fname = os.path.basename(file)
    dataset_key = fname.split("_")[0]
    T = extract_temperature(fname)

    df = pd.read_csv(file)
    cfg = DATASET_CONFIGS[dataset_key]

    samples = [
        (cfg["CH3"], cfg["CH3_label"]),
        (cfg["CH2"], cfg["CH2_label"])
    ]

    for internal_sample, sample_label in samples:
        temp_df = pd.DataFrame({
            "Dataset": dataset_key,
            "Temperature_K": T,
            "Sample": sample_label,
            "Field_T": df["Field_T"],
            "MR_average": df[f"MR_{internal_sample}_average_smooth"]
        })

        all_mravg_data.append(temp_df)

all_mravg_data = pd.concat(
    all_mravg_data,
    ignore_index=True
)

all_mravg_data.to_csv(
    os.path.join(outdir, "All_samples_MR_average_combined.csv"),
    index=False
)

display(all_mravg_data.head())
```

    Dataset  Temperature_K Sample   Field_T  MR_average
0  dataset1            100  GN2-2  1.999952   16.309704
1  dataset1            100  GN2-2  1.974978   16.210741
2  dataset1            100  GN2-2  1.949982   16.111607
3  dataset1            100  GN2-2  1.924960   16.012434
4  dataset1            100  GN2-2  1.899995   15.913328

```
# ============================================================
# PLOT ALL 4 SAMPLES AT EACH TEMPERATURE
# MR_average only
# ============================================================

sample_order = [
    "FL2-F",
    "GN2-2",
    "FL2C3",
    "GN2-3"
]

temperatures = sorted(
    all_mravg_data["Temperature_K"].dropna().unique()
)

for T in temperatures:
    plt.figure(figsize=(8,6))

    temp_data = all_mravg_data[
        all_mravg_data["Temperature_K"] == T
    ]

    for sample in sample_order:
        sub = temp_data[
            temp_data["Sample"] == sample
        ].sort_values("Field_T")

        if len(sub) == 0:
            continue

        plt.plot(
            sub["Field_T"],
            sub["MR_average"],
            linewidth=2,
            label=sample
        )

    plt.xlabel("Magnetic Field (T)")
    plt.ylabel("MR_average = (R - R₀,avg) / R₀,avg")
    plt.title(f"MR_average comparison, {int(T)} K")

    plt.grid(True)
    plt.legend()
    plt.tight_layout()

    outfile = f"MR_average_all_samples_{int(T)}K.png"

    plt.savefig(
        os.path.join(outdir, outfile),
        dpi=300
    )

    plt.show()
```

```
# ============================================================
# 2x3 PANEL FIGURE
# MR_average for all 4 samples at all temperatures
# ============================================================

temperatures = sorted(
    all_mravg_data["Temperature_K"].dropna().unique()
)

fig, axes = plt.subplots(
    2,
    3,
    figsize=(15,8),
    sharex=True,
    sharey=False
)

axes = axes.flatten()

for ax, T in zip(axes, temperatures):
    temp_data = all_mravg_data[
        all_mravg_data["Temperature_K"] == T
    ]

    for sample in sample_order:
        sub = temp_data[
            temp_data["Sample"] == sample
        ].sort_values("Field_T")

        if len(sub) == 0:
            continue

        ax.plot(
            sub["Field_T"],
            sub["MR_average"],
            linewidth=2,
            label=sample
        )

    ax.set_title(f"{int(T)} K")
    ax.grid(True)

for ax in axes[len(temperatures):]:
    ax.axis("off")

axes[0].legend(fontsize=8)

fig.supxlabel("Magnetic Field (T)")
fig.supylabel("MR_average")

plt.tight_layout()

panel_outfile = "MR_average_all_samples_all_temperatures_panel.png"

plt.savefig(
    os.path.join(outdir, panel_outfile),
    dpi=300
)

plt.show()
```

```
# ============================================================
# ZIP AND DOWNLOAD OUTPUTS
# ============================================================

zip_out = "MR_Notebook1_outputs.zip"

with zipfile.ZipFile(zip_out, 'w') as z:
    for root, dirs, filenames in os.walk(outdir):
        for f in filenames:
            fullpath = os.path.join(root, f)
            z.write(fullpath, arcname=os.path.relpath(fullpath, outdir))

print(f"Created {zip_out}")
files.download(zip_out)
```

Created MR_Notebook1_outputs.zip
